Repository: RussoFrancesco/EIS-fitting

File: fit_results.csv (part 1 of 63)
cell,id,temperature,soh,soc,RMS_error,L0,R0,R1,CPE1_0,CPE1_1,R2,CPE2_0,CPE2_1,CPE3_0,CPE3_1
1.0,5203,35.0,99.0,90.0,0.008553444345960937,3.865462663680752e-07,0.2765616139426488,0.3076889927582449,0.05385879883727863,0.9507269300746993,0.3620307777210358,0.04826932017338249,0.5231186805206545,8.076006677600807,0.6654315711494895
1.0,5209,45.0,99.0,90.0,0.008065728306074256,4.061848853896169e-07,1.505012673115253,0.24846163277967384,0.05726533282192554,0.9136444562351418,0.26211782638851017,0.05792491174768224,0.5049084781211004,8.089616903270334,0.6817820177435486
1.0,5202,35.0,99.0,50.0,0.0027247111868920993,4.748652616954185e-07,0.2520008171482961,0.18974892753176262,0.03458690493018567,0.9099980014463667,0.2590307787348076,0.030486338371090153,0.5670054871757579,10.511013282532243,0.6154299866337947
1.0,5208,45.0,99.0,50.0,0.0019846981744905796,4.765126201145441e-07,1.5482376146592733,0.14768090575085308,0.03162936829299272,0.9068552366611888,0.1695008610342129,0.030243659800113003,0.5766255327104807,11.557353897971703,0.6028763639671414
1.0,5201,35.0,99.0,40.0,0.012932656161781084,4.6813356256602156e-07,0.2566014323957175,0.19398464225565548,0.031214340318316724,0.9156031044454919,0.24260244229192107,0.025264427292224684,0.5885715876860211,9.888585008724748,0.5786764449292932
1.0,5207,45.0,99.0,40.0,0.009668558352550366,4.649754648103506e-07,1.5305541028514267,0.1424656734745584,0.03018007759094612,0.9213402549444721,0.1655835350647882,0.02791903826713163,0.591102761333002,11.056046419317372,0.5794187045507935
1.0,5200,35.0,99.0,30.0,0.12973743106640515,4.173677737756175e-07,0.2843452929580072,0.21364177721152275,0.03012979841977637,0.8969776596739601,0.22252047428341779,0.017717205731582072,0.6278670406005042,5.435580871369672,0.613212703678252
1.0,5206,45.0,99.0,30.0,0.0927801174186594,5.417149808663904e-07,1.3530574003599418,0.07589823610975907,0.02720709676315398,0.9999999999999999,0.4700707996810486,0.32028441962592763,0.25394695231378706,12.980243598344652,0.9999999999999999
1.0,5199,35.0,99.0,20.0,0.10312897202575746,4.5024024948413305e-07,0.25709598193913624,0.19789173242737085,0.06415824264786069,0.9999999997311388,0.55392119541757,0.13212391471692575,0.39593276617660983,13.15800371044024,0.9999999999999999
1.0,5205,45.0,99.0,20.0,0.11126108274181895,4.2274511570302264e-07,1.3524628900605744,0.1726208387999058,0.03996793261453891,0.9999999999999999,0.14011113972754424,0.03461383147620598,0.6249542422503881,3.2966118691599817,0.09728893163146009
1.0,5198,35.0,99.0,10.0,0.010452608865951384,4.147932458390166e-07,0.27958020271129513,0.3080254062463581,0.06082064870235781,0.9428127554460304,0.3956361336233661,0.06302242993560013,0.48908171498708886,7.9373982919385595,0.7106380153658797
1.0,5204,45.0,99.0,10.0,0.01159146405021929,4.0340094462530985e-07,1.424685555331002,0.24920453930885542,0.05841010360227732,0.9149264466437425,0.25829229570919937,0.056759923922383985,0.5121122702263976,7.6615634472682625,0.6752769977153235
1.0,5185,25.0,98.0,90.0,0.007106386502636808,4.3266092656982176e-07,0.38338752530273845,0.3932196452608748,0.058832665579897345,0.9482301668769824,0.5746644323637016,0.04549577905941508,0.5271029450399038,10.47785673032852,0.65757912175035
1.0,5191,35.0,98.0,90.0,0.007120226317851442,3.922101665490608e-07,0.27609340761956974,0.30405957678513174,0.05185268469537555,0.9522801174863367,0.36362554713112005,0.04723124835645965,0.5233880610885678,8.58058182725432,0.6575132906156145
1.0,5197,45.0,98.0,90.0,0.009004805346095148,3.889675793388236e-07,1.6223619752324545,0.251499935163774,0.052723448555315515,0.9242599422896237,0.25376702679436103,0.04794466282245026,0.5290536987660484,7.868767591921925,0.6475847825255381
1.0,5184,25.0,98.0,60.0,0.4154646780915059,4.548618452736197e-07,0.377073692234194,0.3542295505742387,0.032130770170698486,0.8577419988716042,0.3060956776805079,0.014292464980904265,0.6563407077920794,25.089071251081602,0.9999999999999999
1.0,5183,25.0,98.0,50.0,0.002812274144446483,5.28997300958439e-07,0.3546170518328395,0.27884879664411033,0.041606436960737944,0.8563264920416963,0.4135399954774984,0.03749237035124784,0.5342848000437393,9.81127239034525,0.6454570376083333
1.0,5190,35.0,98.0,50.0,0.012373717651957739,3.178311669321596e-07,0.01049589837036631,0.4590975141221499,0.05245000963262335,0.566538023253861,0.6238360448432947,2.0570368480627517,3.664839918749536e-24,12.068346965880037,0.6721992256490448
1.0,5196,45.0,98.0,50.0,0.0022671654455434158,4.605515198513088e-07,1.7662516256200675,0.14870389059677008,0.031816824664508976,0.9115861079541285,0.17567924690514855,0.031477796920657546,0.5751045626549461,11.376556522886085,0.6030910966373048
1.0,5182,25.0,98.0,40.0,0.014820152873566902,5.349272510845956e-07,0.3480611332966461,0.1847419814426596,0.04361178167038417,0.9317733175183393,0.5307968012467313,0.056288265004890016,0.48924218835245437,10.155267823183852,0.6942067114533915
1.0,5189,35.0,98.0,40.0,0.018100148227752907,3.160412530375022e-07,0.2739882093507502,0.14309634252840864,76.84594674459815,2.2883965639571657e-31,0.4477663561214164,0.05019815831467422,0.573149074685221,11.14607830997927,0.6299483479136919
1.0,5195,45.0,98.0,40.0,0.013558638733934102,3.13004584462533e-07,0.5211706226571738,0.30828075081084094,0.053788379645007184,0.5969173960631243,2.6066761963033778,0.4133820815429427,3.1819547038655626e-33,12.322358166123681,0.6185044260935384
1.0,5181,25.0,98.0,30.0,0.09839487328713502,7.456708618154029e-07,0.1804946748731497,0.24553437172749085,0.03291744146036223,0.8499635159248272,0.9049463747300488,0.25420584968420573,0.22923062760319554,10.868856511958539,0.9999999999999999
1.0,5188,35.0,98.0,30.0,0.143150736185329,2.4049564298509173e-07,0.28968061653780913,0.01751408917628478,158.62191295613192,1.2956284424514685e-12,0.34813936024910624,0.02864915310607962,0.6577648963406917,4.409614376540501,0.3501716796979776
1.0,5194,45.0,98.0,30.0,0.10769109331693387,4.0392382718957105e-07,1.6818896691909273,0.15858934035209682,0.026403514813674773,0.9285240713598402,0.15832147085055465,0.016602455456777264,0.6464937587814145,6.4247839420537085,0.5851224045087937
1.0,5180,25.0,98.0,20.0,0.13577629922563816,4.969967429699793e-07,0.3592865997968165,0.25596366588091485,0.06960403904153772,0.9993041402427651,0.7861768835190421,0.08604343276269101,0.44542918683336596,11.3510219629588,0.9992466984653067
1.0,5187,35.0,98.0,20.0,0.10627466418284787,4.0873025349729696e-07,5.887004721002562e-37,0.23740307632348026,0.046151111243827474,0.9999999999999999,0.31184945242329326,0.04939638080432795,0.5478540820907662,2.727179826930386,0.021813745332649934
1.0,5193,45.0,98.0,20.0,0.12503155855993794,1.0774768832373477e-06,0.29966670273440293,0.45049782550237316,0.00047353707779240116,1.9156678390895204e-06,1.6071956285474762,0.13699291547242334,0.12997914236628727,7.2483400343903,0.30708232908398403
1.0,5179,25.0,98.0,10.0,0.006634818439376989,4.3923266037430313e-07,0.3786984987558508,0.39157451998120946,0.06124335294319363,0.9520765440337516,0.5901597803187429,0.04757896252531541,0.5224850999803532,10.440990628646004,0.664149794995282
1.0,5186,35.0,98.0,10.0,0.008080724593502099,3.8152435185657996e-07,0.27437116745835344,0.30311017170703936,0.05280142115167481,0.9549848033148657,0.3654675686666988,0.048341668534513806,0.5228514949415726,8.298037238338475,0.6569578670457443
1.0,5192,45.0,98.0,10.0,0.011083606151671371,4.0483033596470324e-07,1.5183929008534085,0.24885066134306197,0.05986144710455871,0.9106206893788846,0.27749800440056216,0.06911137591809603,0.4828278966474372,7.712484527964989,0.6796959734326952
1.0,5160,35.0,97.0,90.0,0.005451786777368327,4.087685073775819e-07,0.2741225199459562,0.3008292706091977,0.05300416115994989,0.9470440398908938,0.37334700576799357,0.050979659404931356,0.5111409788781137,9.07651230222431,0.6746009161635798
1.0,5176,45.0,97.0,90.0,0.008697645095677546,3.8115952606949877e-07,1.3665797279989023,0.2516817657180759,0.051375162530363394,0.9327816967718888,0.2592327003556822,0.04880377514505123,0.5280218651688114,7.909534804201963,0.6357407831987031
1.0,5177,45.0,97.0,90.0,0.008314239688857946,3.860877489263665e-07,1.3542455755086498,0.2579146891328605,0.04960182697062581,0.5292050187676385,0.24917246542633675,0.051476097313244006,0.9338968476606075,7.955037708313218,0.6350054248162385
1.0,5178,45.0,97.0,90.0,0.007174799050907482,4.183799405965992e-07,1.4627596924288453,0.28037398607444475,0.06633218895959937,0.48421735600280197,0.2459683254196926,0.05620841731413425,0.9218546563011997,8.592447430175124,0.6757881833658654
1.0,5159,35.0,97.0,50.0,0.0038704009608894955,4.6740386476057667e-07,0.2605255632533609,0.19681046651660117,0.032947090045973855,0.9147997627078144,0.2632455622039259,0.028021178588673097,0.5744781455967687,10.021418091882285,0.6044646723182513
1.0,5173,45.0,97.0,50.0,0.002200847710485798,4.6675252536758273e-07,1.347407593356255,0.18001988434298297,0.029707684484376475,0.5798577798890644,0.1524669826411442,0.031682900601090074,0.9165307353220142,11.228327383238383,0.6011411096393953
1.0,5174,45.0,97.0,50.0,0.002185879548057654,4.680565034994135e-07,1.3621694780101035,0.1421712344590821,0.03139639074388758,0.9335554808316695,0.18925851472931454,0.034177128422307905,0.568207410772145,11.394694285191296,0.6066847822764857
1.0,5175,45.0,97.0,50.0,0.0023903865111291164,4.611642505543257e-07,1.5415175503027687,0.1468863399998365,0.030940822114365486,0.9239939873498386,0.17804876726703545,0.02998786286958426,0.5844110829170936,11.287273835282553,0.5956061584961466
1.0,5158,35.0,97.0,40.0,0.011635598148623244,4.903532196211788e-07,0.2474498910783173,0.32914151218618753,0.05475156679515006,0.4926839222634011,0.15504531447665396,0.03487088679025831,0.9499963492967297,10.68895318717595,0.6541785754872684
1.0,5170,45.0,97.0,40.0,0.01044540919089118,4.5831101440670346e-07,1.3570961778000188,0.1722230847501037,0.02549100322259024,0.6002324206701681,0.15233504209378718,0.028931060363397935,0.9276085005495645,10.350816827040632,0.5889094551062827
1.0,5171,45.0,97.0,40.0,0.009725431497513884,4.7471853889875976e-07,1.3630796109606182,0.14689166118831093,0.03245315380311166,0.9146826471998835,0.18743862712221637,0.036594612908208056,0.5541796138770115,10.876006785972656,0.6188643877517769
1.0,5172,45.0,97.0,40.0,0.009737628411048298,4.6918318725256213e-07,1.5397213181007776,0.14356464683794012,0.03242894576731183,0.9205307233913315,0.1847215743246253,0.03590488294747691,0.5596328320228864,10.76778411125491,0.6116328461432363
1.0,5157,35.0,97.0,30.0,0.14283500360903892,3.604983740038599e-07,0.2782908438941485,0.1767098417503785,0.016340948694525098,0.9999999999999999,0.1896353880631661,0.008152275206327405,0.7272903197171569,4.285771707392189,0.3906964920666253
1.0,5167,45.0,97.0,30.0,0.10919811496060718,4.198247841440966e-07,1.3349506829304931,0.11490357277054696,0.017196472791397147,0.9999999999999999,0.0893555548847262,0.0082596892690424,0.7696446529962825,4.05445212730511,0.1260187517739
1.0,5168,45.0,97.0,30.0,0.09686628386747113,7.771222438548992e-07,6.269063795422422e-07,0.3493956957008546,0.10238221173997214,0.530361710329695,1.4148415554010385,2.0025220416354895e-05,0.6348166393982332,13.898973480051106,0.9999999999999999
1.0,5169,45.0,97.0,30.0,0.10259648729026108,4.355965615677991e-07,1.4335998847963876,0.11189905631349839,0.019174528921986594,0.9999999999999999,0.08731322405098456,0.010719377926897778,0.7549137733443892,3.4869534106019886,0.07820953058192462
1.0,5156,35.0,97.0,20.0,0.1148591247020445,3.610786218480145e-07,0.28482399356271004,0.2961527466117956,0.04539526559786991,0.9577273180068118,0.33214480113129113,0.03247819026202505,0.5705452220596925,8.114892618969506,0.6841197766339344
1.0,5164,45.0,97.0,20.0,0.09439081873152295,4.2268451858951434e-07,1.3678446005359837,0.3044313271864538,0.06750186687151838,0.8127081171616274,0.22133136401672046,0.03351756325694884,0.5463398168198907,15.298059708835801,0.9999999999999999
1.0,5165,45.0,97.0,20.0,0.10547428106605078,3.693561533874027e-07,1.3768592596868947,0.23557185212065984,0.04576998928725749,0.9471340447110531,0.24342772125790588,0.03510490153334867,0.5697004805482964,8.338753913544862,0.6363187036510782
1.0,5166,45.0,97.0,20.0,0.11010750797419137,3.6461749917242814e-07,1.5130648507862545,0.19943651652051603,0.023551508080586793,0.623765068941761,0.19757639238213456,0.034587741945675966,0.9999999999999999,5.913722252175743,0.29253118651659094
1.0,5155,35.0,97.0,10.0,0.007129036403394545,3.938006635699239e-07,0.2747302433101256,0.30395014953812677,0.05331767121179317,0.9487164318374051,0.37024595137851574,0.05074153302422394,0.5146942505341732,8.539220123097946,0.6728342168761404
1.0,5161,45.0,97.0,10.0,0.008790727162731124,4.321955279304733e-07,1.353816602401056,0.24235891592093578,0.05814925043275295,0.9239533455196451,0.3053652605875283,0.08282555096183991,0.4535012326595167,8.696318118482488,0.6942211254480324
1.0,5162,45.0,97.0,10.0,0.01089106389973181,3.99653470282282e-07,1.3616367070676199,0.25896088327074407,0.05355273489703443,0.9210772986548454,0.257934826137467,0.05039242319683367,0.5218536077986471,7.598046946078126,0.64797573465686
1.0,5163,45.0,97.0,10.0,0.01117013253232749,3.8826565166128293e-07,1.499697081307618,0.2523333161197376,0.052603237554337885,0.9312076147325132,0.25579238916539854,0.048326660417118916,0.5316055284301245,7.5283948751880505,0.6374052418159162
1.0,5118,25.0,96.0,90.0,0.007038214416557029,4.378128130579981e-07,0.385012566862428,0.38882774672936066,0.05840448068906331,0.9443108764881939,0.5744924452202748,0.045153296944222175,0.5258001564450896,10.507220733979576,0.666791910692678
1.0,5124,35.0,96.0,90.0,0.005514718204545094,3.8962733007762176e-07,0.2741153197481518,0.3716336409451123,0.05039173859341553,0.513396851858964,0.3018127187007842,0.05253684431623688,0.947104879675358,9.067380670421711,0.6713051269451572
1.0,5150,45.0,96.0,90.0,0.006860031098245963,4.112996179704137e-07,1.398579190159272,0.2606853498475682,0.054673449981159576,0.9185760075605888,0.27077710587653137,0.05751754780895576,0.5001776337062694,8.266207741192327,0.665134345558251
1.0,5151,45.0,96.0,90.0,0.00829878811445996,3.92399082251575e-07,1.3773777475775457,0.2559079537546953,0.05100589763412253,0.9334147901404615,0.2600512260615374,0.04905998826972487,0.5246139382333025,7.932999812795474,0.6299052481484312
1.0,5152,45.0,96.0,90.0,0.006538920482017122,4.1468935437034234e-07,1.3807889976871455,0.2549309899033893,0.05535768246352568,0.9195030802273656,0.27966740083778824,0.06368226931425675,0.4862149366826903,8.65411050331319,0.6706363400010025
1.0,5153,45.0,96.0,90.0,0.0077138078424681695,3.8463707700550176e-07,1.4243516606133502,0.2519419770570994,0.05040062600374259,0.939356816576564,0.2622273543350585,0.049964477698828044,0.525095177747675,8.08815689258577,0.632247207663892
1.0,5154,45.0,96.0,90.0,0.007575226311348688,3.906414779705897e-07,1.3653500518202475,0.2515886258223957,0.051255288477603266,0.9354023476258402,0.26070051531150484,0.050572819028010634,0.5246191086653011,8.121302263652533,0.6336371244153496
1.0,5117,25.0,96.0,60.0,0.41134466714846446,5.666667357232511e-07,0.21359405870704362,0.10224765946199212,0.04517053222083713,0.9999999999999999,0.720922134903793,0.09398775584398582,0.4305293983780406,7.904947841992095,2.105087557091506e-46
1.0,5116,25.0,96.0,50.0,0.0032017786672220248,5.058236984393996e-07,0.36092301911579555,0.28689129843768507,0.03995673013262525,0.8602567504999866,0.40467117420931553,0.03358336288242827,0.5478523864544814,9.480666991078364,0.628146183412913
1.0,5123,35.0,96.0,50.0,0.012633812679196018,3.204139548893938e-07,0.277674793811895,0.025374835125071493,108.10306028885253,5.31967622342625e-16,0.4661519172699142,0.0519865496473233,0.5667656605113494,11.94204572629373,0.671683738276275
1.0,5145,45.0,96.0,50.0,0.010435380904742327,3.610309626330763e-07,0.9017207416702,0.5203619823076625,0.0025487789767801067,0.02713631774710504,0.33886300915158707,0.06525541348410915,0.5578740054463674,12.946323631370484,0.65504515476642
1.0,5146,45.0,96.0,50.0,0.002159189013535131,4.5555294143324994e-07,1.3889122601796622,0.15292006133309613,0.031150501236861503,0.9211699728716033,0.18309499157247683,0.032733476693389156,0.5692029099278508,11.167461317915885,0.6004757753565921
1.0,5147,45.0,96.0,50.0,0.0022865907410426225,4.6396790260560516e-07,1.3883674390386893,0.15289844849383707,0.03145148280891505,0.9225162941951572,0.18391296821034608,0.03053270376068198,0.5782024836927658,11.21208002394976,0.6030768991725213
1.0,5148,45.0,96.0,50.0,0.0023600097717483923,4.6723152254358223e-07,1.4149080249510404,0.1519164304610424,0.031192127459681616,0.9218312463077638,0.18505793655925284,0.03134720801188119,0.5721450813658031,11.208224883960249,0.5977496976015568
1.0,5149,45.0,96.0,50.0,0.0020474855173477705,4.654211890836689e-07,1.4034150091923174,0.15444557564715386,0.030905247662196895,0.9172492679422592,0.1796958488522953,0.030719311646713432,0.5761273055635745,11.189099026030513,0.6007125787637807
1.0,5115,25.0,96.0,40.0,0.01487067269240043,5.453409564134735e-07,0.3489521142883232,0.1677157098359659,0.040621970183235566,0.963482617217099,0.5627680963274644,0.059698251289694734,0.48064006250345187,10.587068445602466,0.7038445059037765
1.0,5122,35.0,96.0,40.0,0.01156577353345923,5.032191407516875e-07,0.24486399518319255,0.16420447265182156,0.03543824265211609,0.9354232723990156,0.3236851511719527,0.05268259531230081,0.49355893736925815,10.512368441660145,0.6521796999684176
1.0,5140,45.0,96.0,40.0,0.009514755216183021,4.905430999210913e-07,1.3931818235708033,0.1388164155870291,0.03266080547750491,0.9327185306029582,0.21088321633679838,0.046514714864674275,0.5232388041364976,11.304380606063921,0.6184268038443563
1.0,5141,45.0,96.0,40.0,0.00939277813317626,4.776907704783341e-07,1.3855984913031922,0.13162452992934778,0.032392436448114875,0.9448076615329813,0.215252056592244,0.053721041582293724,0.5105958294664836,11.153648662923702,0.6300959644497742
1.0,5142,45.0,96.0,40.0,0.009595976657602694,4.867565425791188e-07,1.3898222721442968,0.1286330921090227,0.032153528317001336,0.9504323876371589,0.2218940814843624,0.05672328727073305,0.5024325488885523,11.569967902626146,0.6300388180249862
1.0,5143,45.0,96.0,40.0,0.009928211029064033,4.6778646482794333e-07,1.4161710597801689,0.1551192959655766,0.03289988233868069,0.90558686389814,0.17973993302905944,0.03207480005730351,0.5699598652884313,10.550747957526596,0.607904005165012
1.0,5144,45.0,96.0,40.0,0.009479771096400033,4.851211645051644e-07,1.4038981946978235,0.12734465885388158,0.03357406215243302,0.9407014760397343,0.22241098581846372,0.059511945280325135,0.4978791806901357,11.652181762397989,0.637959628986629
1.0,5114,25.0,96.0,30.0,0.1161866087061892,4.812851133672791e-07,0.37040835450946963,0.36293290054309485,0.03819344521716405,0.8181051007375918,0.33459748926734223,0.024283322177312862,0.5828157819738135,5.282810850587426,0.6341043672478388
1.0,5121,35.0,96.0,30.0,0.12075422064340006,5.70536908322552e-07,0.1861654490611062,0.527017994275039,0.16222743204152704,0.3337303095650481,0.10377245156169587,0.03021354871264255,0.9999999999999999,7.898183166108127,0.8553386177993385
1.0,5135,45.0,96.0,30.0,0.11386645778041914,4.0214487774919125e-07,1.3980216423528073,0.14975950972003302,0.022091274231537596,0.9736925117912124,0.16413062689184804,0.01497201394727962,0.6619231065485811,5.935089792245023,0.5442362900765637
1.0,5136,45.0,96.0,30.0,0.09964822060203443,6.110203427591698e-07,1.2065228640493129,0.09588040724144822,0.024321775548120574,0.9999999999999999,0.5811247087187111,0.2675533229987554,0.2033398856079774,10.410303186106615,0.8767531235355572
1.0,5137,45.0,96.0,30.0,0.10329955052371274,4.3267548724290244e-07,1.3144027998480523,0.11719292318134965,0.019383857804682457,0.9999999999999999,0.09539742076432398,0.01208738827857101,0.7354819200535291,3.6827693148799776,0.07649227825593627
1.0,5138,45.0,96.0,30.0,0.11628453905617048,3.7280977480588307e-07,1.435201266691638,0.1410121251853573,0.018536796383863414,0.9999999999999998,0.1534969802730866,0.01116635077979918,0.7007434378103566,5.604311797031736,0.47836226811110893
1.0,5139,45.0,96.0,30.0,0.11681528283942662,3.713535037954191e-07,1.4277593432628597,0.14107342339947557,0.018170102391419043,0.9999999999999988,0.14935894496071137,0.010286201485003135,0.7121978137636367,5.570719258764165,0.4719486304349367
1.0,5113,25.0,96.0,20.0,0.15909636392265034,3.627152826505343e-07,0.3993200263376549,0.37179934207113635,0.043708054416037014,0.9842017222233901,0.4987380040301133,0.027182251937621464,0.5959408877137995,6.628825591411756,0.6018046075940733
1.0,5120,35.0,96.0,20.0,0.11538635498214059,3.613467297066741e-07,0.28078710889744873,0.30222756662261113,0.046709970715549096,0.9431671363051809,0.3342106261026968,0.03449418788351323,0.5603459992260718,8.294749576432375,0.7103222169201289
1.0,5130,45.0,96.0,20.0,0.11194923291249124,3.598015711349671e-07,1.3999038241225643,0.2173881638125269,0.03556776393973566,0.9999999999999999,0.22939036174457128,0.026363521389841025,0.6050775001563202,6.9420769194552285,0.46385924427073816
1.0,5131,45.0,96.0,20.0,0.09316449241888974,4.604338058387006e-07,1.362271482184319,0.15233266588934005,0.05733771180285029,0.9999999999999728,0.479687850753149,0.20830587858024852,0.3375911477945743,14.235081062667152,0.9999999999999999
1.0,5132,45.0,96.0,20.0,0.0988764903484647,4.640790902440481e-07,1.3764020207116907,0.2193461978900014,0.06374390911020954,0.9057705005348369,0.3530139683494269,0.11847205695804432,0.39729517536660713,10.940748906131272,0.8402181356015875
1.0,5133,45.0,96.0,20.0,0.10967272559426558,3.578290820959957e-07,1.4259975817626087,0.22336208614264444,0.037966549794669964,0.9910625659004622,0.24182439060567118,0.031187447155526925,0.585299079206186,7.5728829981215675,0.5551370889491193
1.0,5134,45.0,96.0,20.0,0.1107906003704723,4.480752378769553e-07,1.3754684621045583,0.20383106936926285,0.03420106272866551,0.9999999999998933,0.23453369109908964,0.023534361633528417,0.6034913292831399,5.76297416428265,0.2801258494548678
1.0,5112,25.0,96.0,10.0,0.007155878948012175,4.315949046051292e-07,0.38514641663563653,0.3866042671816819,0.05930295658192318,0.9481917842181193,0.5786394331941865,0.046155425648118316,0.525125963085714,10.460674143720732,0.6558845931463585
1.0,5119,35.0,96.0,10.0,0.0072687125812407145,3.846717499280075e-07,0.27579083957162087,0.3021446519186085,0.05189682080863054,0.952413375827661,0.36762677056732546,0.04798892252728038,0.5208834540720203,8.580331306518868,0.6588188579122494
1.0,5125,45.0,96.0,10.0,0.009112010222485816,4.1200580682439544e-07,1.3788010208060872,0.26535291707670816,0.05583065853107345,0.911834555068776,0.2700673811297514,0.05899650858065052,0.49660571733455555,7.951930446060738,0.6656155660848537
1.0,5126,45.0,96.0,10.0,0.010407192754260783,3.9422558489766807e-07,1.4058643448027892,0.25878209460456963,0.05149561103572595,0.9310008535874146,0.25883084613190527,0.049549106733905376,0.5245993354633842,7.643100539893956,0.6317158959604572
1.0,5127,45.0,96.0,10.0,0.010133967082444947,3.8393259310615775e-07,1.4094628124484032,0.25625003432232013,0.05076646103570559,0.9370014023868176,0.2596115923060954,0.04861526840152835,0.5289799769193815,7.707101957737264,0.6269029973132088
1.0,5128,45.0,96.0,10.0,0.007868527828108882,4.2281630221587466e-07,1.4026661633142334,0.2544198229093675,0.05769502402439963,0.9161522345990984,0.2888846573641821,0.0697817251377386,0.47491282568661897,8.333424526719423,0.6853274708209985
1.0,5129,45.0,96.0,10.0,0.008256917838924413,4.1691139033279263e-07,1.3528229853884821,0.25647235431161264,0.0578628919032475,0.9129431724791627,0.28257823188726094,0.06730550419594726,0.4814179675516374,8.242561456408056,0.6851482274244391
1.0,5067,35.0,95.0,90.0,0.006076737791236886,3.9175435402188555e-07,0.27034048665452604,0.30275671135186266,0.05119824040921026,0.9505303553118625,0.3686154847546171,0.04920478723625357,0.5163886611906533,9.134765490441005,0.6546431933399128
1.0,5068,35.0,95.0,90.0,0.005622817406457668,3.848410932910846e-07,0.2726102457239804,0.36943142098553605,0.0490114297727347,0.5181309179934394,0.30119892485853067,0.05207273823194355,0.9482699820494837,9.100781722773876,0.65618247857179
1.0,5069,35.0,95.0,90.0,0.005830897562273293,3.925690661714422e-07,0.27104736548017155,0.3032442728319701,0.05195373338907685,0.9462173044897778,0.3699321926780488,0.048841740460065584,0.5154306380934455,9.11755418331465,0.6612228275015681
1.0,5105,45.0,95.0,90.0,0.00814080855399433,3.909086788918313e-07,1.3679509572049888,0.27070087476022486,0.05364189212243278,0.9221713680142348,0.26737102004952534,0.054101259270955236,0.5089736123037941,7.9838394865892015,0.6429171521183862
1.0,5106,45.0,95.0,90.0,0.006708660741462803,3.848228371644211e-07,1.3771051956030953,0.275721410559946,0.061140749608845836,0.49685130691024526,0.26203592127512426,0.05356670587487405,0.930150715521671,8.492064677858933,0.6490193699228526
1.0,5107,45.0,95.0,90.0,0.00665088986937616,4.0129031520124867e-07,1.3569047670029604,0.2644768419910058,0.0559655481492997,0.9183078688242922,0.27560084652448985,0.06173456253651722,0.4934919657528645,8.31233221603145,0.6665772493306538
1.0,5108,45.0,95.0,90.0,0.006144084334974089,4.101416227365552e-07,1.402025160461616,0.2809084819388246,0.06439399328522191,0.4849491346485706,0.2628365613526312,0.05576042885436614,0.9186506660073092,8.471696647947429,0.6717383604317876
1.0,5109,45.0,95.0,90.0,0.0085665732379863,3.8987444280055096e-07,1.3666337422475607,0.26347361059715035,0.051042659484671744,0.931960921542853,0.26185669471056083,0.050255471930970984,0.5212180073372217,7.919674923971804,0.6295280465833506
1.0,5110,45.0,95.0,90.0,0.006816044500095265,3.85595838444531e-07,1.3435364327222863,0.2596709113632696,0.05480698751256699,0.9231278788574054,0.2761156341835599,0.061409416049945785,0.49643749597381476,8.550099661214874,0.6590179261449307
1.0,5111,45.0,95.0,90.0,0.0087415742644669,3.866886125239748e-07,1.4047179592980024,0.2574017520482446,0.050437175037184805,0.9387027987718248,0.2630716341983487,0.049659704206438254,0.5235520276579673,7.855394404882177,0.6281772606071273
1.0,5064,35.0,95.0,50.0,0.0029783874021650342,4.5736891779257213e-07,0.2534329330111285,0.20097433921199037,0.033805625963182984,0.9085726108303233,0.26774367823047696,0.03050266219588103,0.5644555526874553,10.068847815767413,0.6091935799379653
1.0,5065,35.0,95.0,50.0,0.003938831476213147,4.642172534309674e-07,0.25501341971549774,0.26668150067756247,0.02817765224839861,0.5717876891887446,0.201298995007416,0.03271626663272393,0.9166324402814947,9.912457572091391,0.6083194270962623
1.0,5066,35.0,95.0,50.0,0.003862271161359678,4.677834536323803e-07,0.25559140877503694,0.20383482953243384,0.032833183644919675,0.9094264405200753,0.26206214564411,0.02749733441106282,0.5740485897927411,9.925369510085579,0.602588403339192
1.0,5098,45.0,95.0,50.0,0.002372819400258709,4.5719265442852733e-07,1.4195550419649308,0.1610972532231724,0.031186142937702263,0.9216349622298969,0.1847223475714024,0.03113964034636898,0.5712885284127522,11.124171930042223,0.6000070345830275
1.0,5099,45.0,95.0,50.0,0.002341046190875495,4.559187155307934e-07,1.409260176216356,0.16101071636472078,0.03249318768379707,0.9152279615269362,0.1807029449926418,0.030548903174577972,0.5785696879855196,11.039660927361155,0.5969999920814183
1.0,5100,45.0,95.0,50.0,0.010288257163958953,3.0784037193533836e-07,1.3944564547028753,0.33075349948828875,0.057984443181809384,0.5910513914902715,0.0004748381970228651,5.5744703611163615,2.776366676661999e-25,12.63540635953835,0.6481018624930482
1.0,5101,45.0,95.0,50.0,0.002320591804845596,4.6707863193438336e-07,1.4123667000192701,0.1555042561373026,0.032222126541838855,0.9205950591014175,0.18700121971488493,0.03332217602107413,0.565510640393353,11.210077253563124,0.6063321357136016
1.0,5102,45.0,95.0,50.0,0.0022962956643220555,4.634784225225122e-07,1.349547234511121,0.15536033543343059,0.03148488049939775,0.9247427705233484,0.18767417843017073,0.03312908121712441,0.567403652096415,11.148292886939334,0.6037668081801103
1.0,5103,45.0,95.0,50.0,0.0022170447428111516,4.6553557927200264e-07,1.3488053342129303,0.154164461992515,0.03057988153209208,0.9299278764607476,0.18786163075275394,0.03231881358612455,0.5691863207120677,11.160889004911239,0.604593860887318
1.0,5104,45.0,95.0,50.0,0.002310360254981118,4.628866428147895e-07,1.4004466323284437,0.15393434957478808,0.03202201029261966,0.9230530258979416,0.18538962772832418,0.031794093245060016,0.5735205233345761,11.173908357532609,0.6066442946817792
1.0,5061,35.0,95.0,40.0,0.01144273310692964,4.889446758276982e-07,0.24207475239688647,0.15675895393539588,0.034300886508303645,0.9561561019588531,0.3311950234081515,0.0532133180897524,0.4963854082694061,10.533655062347043,0.6487039553282686
1.0,5062,35.0,95.0,40.0,0.01753941167537436,3.026113432164821e-07,0.25423153591606923,0.05729995337342752,16.903387742101536,7.572319867437702e-17,0.459792489471732,0.0507691679793597,0.5709253642237152,11.409320521139383,0.6380127238976603
1.0,5063,35.0,95.0,40.0,0.012288044906078746,4.7235459511165843e-07,0.25200734281789694,0.19435057805278086,0.034949944074884706,0.9058003749400227,0.27568354247493143,0.03454361597887421,0.5455741196414511,9.688728058409781,0.6221030803088999
1.0,5091,45.0,95.0,40.0,0.009239298959470687,4.7334004371680865e-07,1.4239570735865197,0.14677022584317445,0.03311182966055931,0.9301262568038071,0.20653917539154307,0.04664332569674249,0.5232632069804658,10.895734862066412,0.6251409059399305
1.0,5092,45.0,95.0,40.0,0.009637708090253449,4.5972907830302153e-07,1.397197884979683,0.15384459741553075,0.03221903546708279,0.9212027262458401,0.19360508455899395,0.03935445823493001,0.5433662558265324,11.124148935690835,0.6091801963701333
1.0,5093,45.0,95.0,40.0,0.01024539558227546,4.4927731728282273e-07,1.3755164294190432,0.15556510893414313,0.028059069050965568,0.9400097577412427,0.17207199691345076,0.024834722568098228,0.6071917646909564,10.242505736781471,0.5668274426405907
1.0,5094,45.0,95.0,40.0,0.010797219600586279,4.37660344593686e-07,1.4113632074884488,0.1526384142131763,0.02779781304788128,0.9444201027374701,0.17487393560543904,0.024995921944659397,0.6048340963772391,10.027707147912725,0.5652583338571879
1.0,5095,45.0,95.0,40.0,0.009587986936467542,4.7654117104449513e-07,1.3493337672851788,0.15725185414635706,0.03325857862035814,0.908285097189052,0.18962681975978796,0.036920819978648246,0.5487939190532284,10.652564296117454,0.6161457996302514
1.0,5096,45.0,95.0,40.0,0.009778277971078135,4.70369748519801e-07,1.3472066274660872,0.1481051628527113,0.032126691601672266,0.9290811317796371,0.19541993390290757,0.03842202044808976,0.5494452553865872,10.65438533764616,0.6148614759742437
1.0,5097,45.0,95.0,40.0,0.010083291986187503,4.521306466123628e-07,1.4141717200101795,0.15272042441797737,0.028721003060490052,0.9353375715163205,0.17516887398943684,0.02574932915123713,0.6000811273718952,10.466555994010859,0.5711743195985849
1.0,5058,35.0,95.0,30.0,0.11843105319702071,4.5797603868770695e-07,0.25579784167204267,0.4110522348134192,0.06560229287910326,0.6098408127985102,0.09841092846990912,0.006062600029194974,0.7280538435054361,12.316038054416264,0.9999999999999999
1.0,5059,35.0,95.0,30.0,0.1219733585624324,4.591799016293001e-07,0.06776350810699669,0.1469967331232029,0.019690117772298916,0.9999999999999999,0.12943806690775103,0.013483722740439285,0.726674820116029,2.324647313026195,0.061201963558010934
1.0,5060,35.0,95.0,30.0,0.11732575722029455,4.6834896973343196e-07,0.25856735168703787,0.42412888925897774,0.06710363511308837,0.5960143515008539,0.08678323188036939,0.004237827522025165,0.7672612126787983,11.918385313579162,0.9999999999999999
1.0,5084,45.0,95.0,30.0,0.11299549772580482,3.916876086707019e-07,1.4174101297784356,0.12323201683217716,0.0176127488554289,0.9999999999999998,0.10532970237054123,0.00755461187045103,0.7621675776060411,4.4829944138749305,0.18865484179077657
1.0,5085,45.0,95.0,30.0,0.10516816968498675,4.332161794854944e-07,1.3631318723311405,0.32550248006871796,0.1381087309917024,0.4037201971888401,0.08501332870063948,0.03690211216215703,0.9999999999999999,19.538538556247044,0.9999999999999999
1.0,5086,45.0,95.0,30.0,0.1058207525397933,4.2713330790097525e-07,1.2905086664768068,0.11684730369030522,0.018979738580105654,0.9999999999999999,0.08693165726638845,0.01025442663845393,0.7551213734324628,3.4970152865318243,0.08983260787050946
1.0,5087,45.0,95.0,30.0,0.1043251253495141,4.804502219914489e-07,1.3588394572959412,0.10685852487011754,0.03613644109605691,0.962989612417323,0.30860043953735916,0.12391787861385962,0.396121724423147,7.81238552811454,0.7336464061110638
1.0,5088,45.0,95.0,30.0,0.11906244218842223,3.6913455241966096e-07,1.3883682615601098,0.13913044971331967,0.01664797019464128,0.9999999999999588,0.13412186032261722,0.007769284982317382,0.7422341440634227,5.185425014351725,0.37539058620357063
1.0,5089,45.0,95.0,30.0,0.10851489247279202,4.776931674922066e-07,1.3310416883259508,0.08936394815500308,0.032156902236956456,0.9999999999995691,0.3272252960335343,0.14101440955005218,0.38477454788990845,27.641162019352834,0.9999999999999999
1.0,5090,45.0,95.0,30.0,0.10810569869364013,4.374364774653248e-07,1.4062222249194596,0.18231086050169337,0.03482797357555749,0.8676282938647496,0.16748347927046933,0.0214120153111689,0.60059039016364,6.7112996178267315,0.6441929138873678
1.0,5055,35.0,95.0,20.0,0.11197586860571555,4.4053850864184995e-07,0.250313775230707,0.2642964386747318,0.06112685161241784,0.9266434720981133,0.4454263555007194,0.08466591613096744,0.44028018710071415,10.30645966045405,0.8857304149282472
1.0,5056,35.0,95.0,20.0,0.105865328953372,4.5891621729589574e-07,0.2405165260206335,0.1933700774226092,0.05893489241126684,0.9999999999999813,0.5634960687354779,0.13155504056053477,0.3905045438949702,12.456364038272962,0.9999999999999999
1.0,5057,35.0,95.0,20.0,0.1163804988645909,3.706859066703985e-07,0.2783326989401508,0.30790560427442665,0.04837103017306597,0.932828509855387,0.3359832520065519,0.036168497150972395,0.5529946844859125,8.500224904031345,0.7395694146677279
1.0,5077,45.0,95.0,20.0,0.10576625525440242,3.9416511160265774e-07,1.4117632094704553,0.27020218824160885,0.05246344225467112,0.9052140004942528,0.2546027540462043,0.043830949715262205,0.527565824914407,9.003496819916666,0.723868960012318
1.0,5078,45.0,95.0,20.0,0.09438300659502617,4.915638080262903e-07,1.3419478061762606,0.3413574760585166,0.07869956132980314,0.7634490284534442,0.2530419332435055,0.050098782051856854,0.461505381248587,13.879468897837151,0.9999999999999999
1.0,5079,45.0,95.0,20.0,0.09770309603518819,4.008370481587327e-07,1.3772772998329943,0.30938093900058,0.06388869511292314,0.8298251947547558,0.21593367931358284,0.03233067740420643,0.5591249881453332,15.586502218835447,0.9999999999999999
1.0,5080,45.0,95.0,20.0,0.11265817615369458,3.315896592204874e-07,1.3972981776282862,0.21202943009774752,0.03465649915058945,0.9999999999999999,0.20785340219972248,0.024157971401033682,0.6221599894438504,6.284173821278336,0.3505129743369629
1.0,5081,45.0,95.0,20.0,0.1123728156792351,3.557120520168339e-07,1.3928326371553243,0.20835705956972153,0.034521065338183644,0.9999999999999999,0.2030971826445168,0.02392672526368915,0.6219060503749618,6.040759933713383,0.3118512452522229
1.0,5082,45.0,95.0,20.0,0.11170603811768808,3.4188754106745657e-07,1.388244810788193,0.20978422312377415,0.03447866010034134,0.999999999999999,0.20643780181230464,0.023606479822182256,0.6240573244160921,6.136027040540322,0.3333056584353195
1.0,5083,45.0,95.0,20.0,0.11337818178687693,3.5256797964826885e-07,1.4225170204717934,0.20966450627408567,0.034783260825329156,0.9999999999999718,0.20962005933153918,0.02380632497378501,0.6212782215735576,6.2705901200630345,0.34632276803449424
1.0,5052,35.0,95.0,10.0,0.005919342327467401,4.001392805489491e-07,0.2701635484748974,0.3053393766986309,0.05239076110664829,0.945600628720992,0.3714383362511985,0.049806493752476685,0.5127208859487297,8.933615203792161,0.66631342735684
1.0,5053,35.0,95.0,10.0,0.0070373321722101345,3.9161320741119123e-07,0.2744388822907947,0.3063008535020823,0.051367404341207956,0.9476200697395089,0.36295893210224806,0.04661514617533779,0.5229675691076012,8.709331412776312,0.6525036121121961
1.0,5054,35.0,95.0,10.0,0.00585132068137342,3.924985053560208e-07,0.27417934957000006,0.30159783456423866,0.05280673164403871,0.9486859039328346,0.37271605909672245,0.050576608812040666,0.5137705642042873,8.940496109103444,0.6719772141191767
1.0,5070,45.0,95.0,10.0,0.008126662491390392,3.995423961582554e-07,1.405889279453313,0.2721479470509665,0.056070118195401725,0.9176624833491911,0.2777688829069562,0.062031447686055154,0.49047486384539474,8.066235192510751,0.6666627794995529
1.0,5071,45.0,95.0,10.0,0.009417655170972298,3.969389603758316e-07,1.3702635378961312,0.27018616165531384,0.05471523997602649,0.9211895162664189,0.27058121878051294,0.056312014864775335,0.5027318262676636,7.828891441486579,0.6544326703393841
1.0,5072,45.0,95.0,10.0,0.009104958141825287,3.864788742105269e-07,1.375527105674787,0.26460847241179825,0.05298701010244143,0.9294328728276059,0.2649117410105928,0.053106968390578,0.514999048246275,8.03819516407536,0.6311334294882439
1.0,5073,45.0,95.0,10.0,0.010319554268254726,3.689915591215769e-07,1.3821416202459718,0.2608738227259504,0.0507944237552929,0.5247253604076882,0.26325820628006935,0.051982281734235185,0.9337637094945536,7.629356676102236,0.6279764061268426
1.0,5074,45.0,95.0,10.0,0.010121153910691334,3.81063879025346e-07,1.378842981542745,0.2636440939072622,0.051589809282732886,0.9344887307751043,0.2614276424813011,0.04916157404478533,0.526286402753684,7.66645691259768,0.6257150827549097
1.0,5075,45.0,95.0,10.0,0.010044470198850058,3.8368355131521767e-07,1.3743301801927414,0.2628693431713527,0.05173834567429728,0.9319680183229999,0.25895285152576375,0.048680858234237845,0.5279082615394467,7.675780132698303,0.6228523438430914
1.0,5076,45.0,95.0,10.0,0.007977348952042405,4.18125021997475e-07,1.3971406435009426,0.2595672443725156,0.057801226386680005,0.9131564221474944,0.2882400512326199,0.07216656564942817,0.4710843960265962,8.328021822987921,0.6832527401688687
1.0,4973,25.0,94.0,90.0,0.007414529093138613,4.316465282999471e-07,0.3879126649186257,0.38855652638425675,0.05693006182908417,0.9440276387158888,0.5670736311344007,0.04404436440678026,0.5295248073934686,10.381041258323377,0.6631217677396207
1.0,4994,35.0,94.0,90.0,0.0057557735394764085,3.8844013760360565e-07,0.2680367611886951,0.3051897038197457,0.05215300706803062,0.9437846306559904,0.3650532031964888,0.050240030899312074,0.5141572985550757,9.085034343328456,0.6589739228776182
1.0,4995,35.0,94.0,90.0,0.00582083126038129,3.818563307415095e-07,0.26990074370948,0.30160215304073423,0.05150815653466167,0.9513025445539166,0.36738859841821975,0.04885836034210549,0.5185206455457684,9.019101249740388,0.658576476076015
1.0,4996,35.0,94.0,90.0,0.005611219772307815,3.833943485950983e-07,0.2700650996051682,0.3056382456333542,0.0516090300361281,0.9444986956237912,0.3633812959527289,0.04858803342945844,0.517444023571684,9.108353407110856,0.6588277818833178
1.0,4997,35.0,94.0,90.0,0.005975690586289593,3.850668671440147e-07,0.2701941978305368,0.3032928657913308,0.051387785350344016,0.950180965237709,0.36932065184876467,0.04941861503016084,0.5163102988631889,9.111069248026407,0.6536468308801442
1.0,5043,45.0,94.0,90.0,0.006593349990638108,3.8585828827069693e-07,1.3620778628116113,0.27519064798843823,0.05561844064083199,0.9235416814312876,0.28293162848493003,0.06502887340410718,0.48447046136771676,8.472895807440057,0.6547802258644085
1.0,5044,45.0,94.0,90.0,0.007487292407872101,3.700779499463387e-07,1.4027184044888918,0.27234838878982165,0.05418542215544335,0.9302092048986242,0.2744988217354296,0.06021221788611221,0.5002039343348765,8.076432067088955,0.650081639364932
