Repository: RussoFrancesco/EIS-fitting

File: good_curves_parameters.csv (part 1 of 38)
cell,id,temperature,soh,soc,RMS_error,L0,R0,R1,CPE1_0,CPE1_1,R2,CPE2_0,CPE2_1,CPE3_0,CPE3_1
1.0,5203,35.0,99.0,90.0,0.008553444345960849,3.8654627020398184e-07,0.2765616137532551,0.30768900635739665,0.0538587989298623,0.9507269147492791,0.3620307638521384,0.048269316488682455,0.5231186869390013,8.076006676940459,0.6654315715292296
1.0,5209,45.0,99.0,90.0,0.008065728306074089,4.061848283705998e-07,1.5050126878737902,0.24846159422987793,0.05726532867690856,0.9136445298549118,0.2621178484970959,0.05792491460057655,0.5049085015054989,8.089616876267279,0.6817820162551326
1.0,5202,35.0,99.0,50.0,0.002724711186892218,4.748652531956585e-07,0.2520008215621571,0.18974896090645518,0.03458690627943648,0.9099979529014955,0.2590307392203304,0.030486327582942296,0.5670055262545255,10.511013189273504,0.6154299840334428
1.0,5208,45.0,99.0,50.0,0.0019846981744908792,4.765126504668079e-07,1.5482375998657116,0.14768086294362948,0.03162936714713878,0.9068553027780469,0.16950092174180384,0.030243693958452854,0.5766254000978019,11.557354109212033,0.6028763699382849
1.0,5201,35.0,99.0,40.0,0.012932656161780935,4.6813357577473106e-07,0.2566014321011435,0.1939847023600141,0.031214347053649234,0.915602990378236,0.24260238768385695,0.025264416981113938,0.5885716232383775,9.888585546359902,0.5786764647885573
1.0,5207,45.0,99.0,40.0,0.009668558352550346,4.6497548087007636e-07,1.5305540980621521,0.14246568119707867,0.030180079594940505,0.9213402252277947,0.1655835335026803,0.027919041479513736,0.5911027389870042,11.056046548869674,0.5794187083497819
1.0,5198,35.0,99.0,10.0,0.010452608865951259,4.147932378828232e-07,0.2795802064537375,0.30802542898714513,0.06082064822930203,0.9428127349666968,0.3956361024870785,0.06302241875799146,0.48908173588044707,7.93739816164294,0.710638009755798
1.0,5204,45.0,99.0,10.0,0.011591464050219732,4.0340091325983006e-07,1.4246855677026609,0.24920456696802945,0.058410100862583095,0.9149264217736304,0.25829224617820795,0.05675989257113666,0.5121123415467244,7.66156306819848,0.6752769804997193
1.0,5185,25.0,98.0,90.0,0.007106386502636849,4.326609164420949e-07,0.38338752739464393,0.39321962948414846,0.058832665043516814,0.9482301837387493,0.5746644437910318,0.04549577901855495,0.5271029478357085,10.477856536980735,0.6575791140348943
1.0,5191,35.0,98.0,90.0,0.007120226317851456,3.9221018364257234e-07,0.27609340243887015,0.3040595695972799,0.05185268574309906,0.9522801180137771,0.36362556286455183,0.04723125548271339,0.5233880395118145,8.580581956542442,0.6575132959212727
1.0,5197,45.0,98.0,90.0,0.009004805346095126,3.889675817918507e-07,1.6223619738548178,0.25149992969282076,0.052723447933652696,0.9242599498206013,0.25376703390925825,0.04794466722633058,0.5290536879573673,7.868767593162243,0.6475847819730206
1.0,5183,25.0,98.0,50.0,0.002812274144442489,5.289973532098013e-07,0.3546170241900367,0.2788483945249265,0.04160644872211568,0.8563267780394854,0.4135404690294525,0.0374924361934928,0.5342846048547468,9.811274759985643,0.6454571189413388
1.0,5190,35.0,98.0,50.0,0.002656505528355109,4.668085969641593e-07,0.25645147747808184,0.18884156061732588,0.03389862307522949,0.9188639616307155,0.27201407104929837,0.03189136639491363,0.5598142154101475,10.332575427440307,0.6166838175447643
1.0,5196,45.0,98.0,50.0,0.0022671654455428784,4.605514680685071e-07,1.7662516455092683,0.14870392453704728,0.0318168248908426,0.9115860675125281,0.1756791887589912,0.0314777616356303,0.5751047066606475,11.37655620177582,0.6030910871274896
1.0,5182,25.0,98.0,40.0,0.014820152873566833,5.349272566232906e-07,0.3480611312465538,0.18474196274777538,0.04361177895301869,0.9317733445564833,0.5307968259854142,0.05628826888639884,0.48924217976536166,10.155267982884286,0.6942067166140413
1.0,5189,35.0,98.0,40.0,0.012840170161893113,4.5929349012113406e-07,0.26187502341085717,0.19373805164373434,0.03043731201606212,0.9266734395678534,0.25110789284778456,0.024265234625592012,0.5920093980461282,9.485544114489945,0.5751637631759621
1.0,5195,45.0,98.0,40.0,0.013558638733934114,3.13004589154739e-07,0.5258802734924536,0.3082807526103906,0.053788381959263394,0.5969173892004882,2.5908889048270343,0.41404745151253414,9.944534468358809e-39,12.322358219080733,0.6185044278052575
1.0,5179,25.0,98.0,10.0,0.006634818439379279,4.392325712601077e-07,0.37869852454347713,0.3915746630856527,0.06124334368113274,0.952076469229278,0.5901595645698672,0.04757892288382597,0.5224852093462781,10.440987864568593,0.6641497064476879
1.0,5186,35.0,98.0,10.0,0.00808072459350663,3.8152424215838164e-07,0.27437120283626676,0.30311025033575406,0.05280141481180165,0.9549847626919473,0.3654674251368906,0.04834160784665781,0.5228516634417305,8.298036040621966,0.6569578189696063
1.0,5192,45.0,98.0,10.0,0.011083606151671255,4.048303316135822e-07,1.5183928961968962,0.24885060745932167,0.05986144703031697,0.9106207503765749,0.27749806983939806,0.0691114166661639,0.48282783792969375,7.712484686113916,0.6796959798500236
1.0,5160,35.0,97.0,90.0,0.005451786777367872,4.0876850338072865e-07,0.27412252205237214,0.3008292848288023,0.05300416011620733,0.947044027237675,0.3733469853395242,0.05097965324741932,0.5111409923599318,9.07651207260931,0.6746009073870525
1.0,5176,45.0,97.0,90.0,0.008697645095677406,3.8115954918110196e-07,1.3665797191997127,0.25168174068532184,0.051375164713828414,0.9327817201418518,0.259232740205345,0.04880379581739664,0.5280218121615174,7.9095350574171075,0.6357407940722849
1.0,5177,45.0,97.0,90.0,0.008314239688857769,3.8608773589539326e-07,1.3542455761394494,0.25791472594313053,0.049601843337625046,0.5292049914298167,0.24917243407758632,0.05147609784231603,0.9338968919101631,7.955038041357953,0.6350054394009053
1.0,5178,45.0,97.0,90.0,0.007174799050906643,4.183799805442244e-07,1.4627596786050974,0.2803739951125269,0.06633220377315648,0.4842173128397913,0.24596834154015124,0.0562084259485871,0.9218546041335771,8.592448023602566,0.6757882089031056
1.0,5159,35.0,97.0,50.0,0.0038704009608893732,4.6740388458274154e-07,0.2605255594265398,0.1968104886914,0.03294709114451132,0.914799725408023,0.2632455447992159,0.028021176318894517,0.5744781458448575,10.021418186879643,0.6044646761835737
1.0,5173,45.0,97.0,50.0,0.002200847710485851,4.6675254068795357e-07,1.3474075902008709,0.15246699830550506,0.031682901725657554,0.9165307001105479,0.18001987196495034,0.029707681069026465,0.5798577823111786,11.228327393194023,0.601141110117992
1.0,5174,45.0,97.0,50.0,0.0021858795480577515,4.680565066509952e-07,1.3621694760138843,0.14217122212548072,0.03139638963860078,0.9335555060470355,0.1892585296719234,0.03417713547297515,0.5682073883872717,11.394694316471798,0.6066847830017331
1.0,5175,45.0,97.0,50.0,0.0023903865111287665,4.611642362361018e-07,1.54151755589879,0.1468863543307638,0.030940824153514457,0.9239939621380326,0.17804874848169794,0.029987852095579793,0.5844111278541763,11.287274095457223,0.5956061664692615
1.0,5158,35.0,97.0,40.0,0.0161862911861792,3.2025477670064187e-07,0.27767520869269396,0.046684110062092596,113.2237475931537,9.480851000631568e-10,0.46616368434250255,0.05552748867313747,0.557371540162516,12.046263373312309,0.6993190415201181
1.0,5170,45.0,97.0,40.0,0.010445409190891238,4.583109970665209e-07,1.3570961841488487,0.15233506012935805,0.028931059149174907,0.9276084762506429,0.17222305718334188,0.025490991484687957,0.6002324753151538,10.350816505141834,0.5889094448645897
1.0,5171,45.0,97.0,40.0,0.009725431497513736,4.747185524278096e-07,1.3630796025041552,0.14689162702266137,0.032453154938947626,0.9146826970613662,0.1874386765610594,0.03659464018829601,0.5541795314627876,10.876007457115094,0.618864409298427
1.0,5172,45.0,97.0,40.0,0.009737628411048428,4.691832033981831e-07,1.5397213188201626,0.14356471726566405,0.03242895510188325,0.9205305603079312,0.18472150335851137,0.035904853061890236,0.5596329044116778,10.767784244874793,0.6116328528655288
1.0,5155,35.0,97.0,10.0,0.007129036403394499,3.938006900419998e-07,0.2747302341588421,0.3039501129865949,0.05331766969426033,0.9487164694796772,0.37024600082195336,0.050741550370868964,0.514694206397759,8.539220186565737,0.6728342188225295
1.0,5161,45.0,97.0,10.0,0.008790727162730924,4.32195472699688e-07,1.3538166348653102,0.24235902740945012,0.05814925352506294,0.9239532194766391,0.30536508779456306,0.0828254394498723,0.4535013959866775,8.696317194713332,0.6942210896583106
1.0,5162,45.0,97.0,10.0,0.010891063899731783,3.9965348651212703e-07,1.3616367046453817,0.2589609059337776,0.05355273629126164,0.9210772651588605,0.25793480614203057,0.0503924135828095,0.5218536202165088,7.598046975451984,0.6479757366117925
1.0,5163,45.0,97.0,10.0,0.011170132532327855,3.882655705289967e-07,1.4996971049477972,0.2523333300654692,0.05260323276133359,0.9312076194013397,0.2557923405638248,0.04832663120223969,0.5316056257490461,7.528394441357953,0.6374052222558049
1.0,5118,25.0,96.0,90.0,0.007038214416557816,4.3781278535277426e-07,0.3850125749597799,0.3888277876663324,0.058404476859418145,0.9443108589057636,0.5744923802160522,0.04515328480336504,0.5258001914425928,10.507219702354726,0.6667918770772948
1.0,5124,35.0,96.0,90.0,0.005514718204544881,3.896273625378664e-07,0.274115310059867,0.3716336622154448,0.05039175061914695,0.5133968153167808,0.30181271090185735,0.0525368439558436,0.9471048800282357,9.067380782613212,0.6713051309771654
1.0,5150,45.0,96.0,90.0,0.00686003109824607,4.1129964177044826e-07,1.398579179550388,0.2606853193199933,0.05467345026435623,0.9185760392204235,0.27077715211385894,0.057517574407091515,0.5001775757134203,8.26620790555105,0.6651343522399782
1.0,5151,45.0,96.0,90.0,0.008298788114459936,3.9239909647602897e-07,1.37737774517232,0.25590796278857586,0.05100589803526269,0.9334147792965237,0.2600512192880634,0.049059982953692564,0.5246139440591203,7.9329998215134605,0.6299052482175147
1.0,5152,45.0,96.0,90.0,0.006538920482016743,4.1468932063519756e-07,1.3807890130945457,0.2549310264861845,0.0553576833132578,0.9195030422020228,0.27966734174964697,0.06368223181203102,0.48621501318868393,8.654110285855792,0.6706363319853564
1.0,5153,45.0,96.0,90.0,0.00771380784246812,3.8463706250674023e-07,1.4243516659928506,0.25194199291226255,0.05040062696103474,0.9393567955070675,0.26222733131409826,0.04996446545429926,0.5250952091804869,8.088156834194201,0.6322472056145887
1.0,5154,45.0,96.0,90.0,0.007575226311348925,3.9064142060268604e-07,1.365350070995294,0.25158865671444053,0.05125528612632294,0.935402325668713,0.2607004572543574,0.05057278469018459,0.524619203699637,8.121301981483343,0.6336371121620952
1.0,5116,25.0,96.0,50.0,0.003201778667215034,5.058237854215067e-07,0.36092299282763884,0.28689124932088556,0.03995674090347704,0.860256727750374,0.40467128066151903,0.033583392588506435,0.54785227011683,9.480668994367017,0.6281462574866581
1.0,5123,35.0,96.0,50.0,0.012633812679196022,3.204139547557673e-07,0.27742394293441525,0.0411449210988302,117.94414603130244,1.2628445004280215e-20,0.46615191699551095,0.05198654945091966,0.5667656609765821,11.942045694772403,0.6716837371996438
1.0,5145,45.0,96.0,50.0,0.0022582389010084632,4.721519858898733e-07,1.4007357337838546,0.1547073952658434,0.031245735661299328,0.9214580786762478,0.18402659209932423,0.03123781513992864,0.5721042500231546,11.203365306641556,0.6032475417428096
1.0,5146,45.0,96.0,50.0,0.0021591890135348193,4.5555298612781807e-07,1.3889122394336253,0.15291998596327952,0.03115049712484433,0.9211701039348397,0.18309509321530035,0.032733527971903896,0.5692027280930021,11.16746170942452,0.6004757865220223
1.0,5147,45.0,96.0,50.0,0.002286590741042845,4.639678619044317e-07,1.3883674552982797,0.15289848635457418,0.031451484124938346,0.9225162399150771,0.18391291075217245,0.03053267225361713,0.5782026110626183,11.212079821167471,0.6030768931808532
1.0,5148,45.0,96.0,50.0,0.0023600097717493885,4.672315631848225e-07,1.414908003557415,0.15191632518355822,0.03119211799269642,0.9218314539746761,0.18505806628729293,0.031347266632607014,0.5721448726662556,11.208224931963077,0.5977496975927559
1.0,5149,45.0,96.0,50.0,0.002047485517347925,4.654212067808118e-07,1.4034149995045255,0.1544455369938061,0.030905246924922587,0.9172493288083804,0.17969590085830253,0.030719338216769573,0.5761272084067208,11.189099350709679,0.6007125884468058
1.0,5115,25.0,96.0,40.0,0.014870672692400451,5.453409589766999e-07,0.34895211391357533,0.16771573520158037,0.040621974574947664,0.9634825674675501,0.5627680672474413,0.059698249394038255,0.48064006474457477,10.58706824806672,0.7038444990959054
1.0,5122,35.0,96.0,40.0,0.011565773533459046,5.032191212863326e-07,0.2448640094266165,0.16420458317540737,0.03543825372624282,0.9354230873433896,0.3236850075639172,0.052682547766988025,0.49355903510560056,10.512367421659167,0.652179667258575
1.0,5140,45.0,96.0,40.0,0.009514755216183588,4.905431600991199e-07,1.3931817802967903,0.13881619238694598,0.0326607805390874,0.9327189814692083,0.21088350778561418,0.04651487683748718,0.5232384228240403,11.304382203881046,0.6184268497474567
1.0,5141,45.0,96.0,40.0,0.00939277813317627,4.776907989474045e-07,1.3855984749818717,0.13162447196437121,0.03239242957660192,0.9448077759083792,0.21525214077782376,0.05372109651591135,0.5105957102003252,11.153649289574638,0.6300959834343473
1.0,5142,45.0,96.0,40.0,0.009595976657602834,4.867565528943095e-07,1.3898222629414,0.12863303403254958,0.03215351779198419,0.9504325277548717,0.22189415651059824,0.05672333165733598,0.5024324654184926,11.569968400030456,0.6300388319557492
1.0,5143,45.0,96.0,40.0,0.009928211029064033,4.677864599617787e-07,1.4161710616642216,0.15511929460439206,0.032899882245432575,0.905586869655026,0.17973993198566782,0.03207479768314371,0.5699598763274002,10.550747909219607,0.6079040034032678
1.0,5144,45.0,96.0,40.0,0.009479771096400053,4.851211899486813e-07,1.4038981766676244,0.1273445710503768,0.03357404903155587,0.9407016640970869,0.22241110587254997,0.05951202139871133,0.4978790386232456,11.65218268629438,0.63795965564708
1.0,5112,25.0,96.0,10.0,0.007155878948007355,4.3159497395539255e-07,0.3851463967561957,0.38660418145547826,0.059302967254556166,0.9481918104181053,0.5786395811793432,0.04615545544117219,0.5251258779989036,10.460676906099717,0.6558846836151091
1.0,5119,35.0,96.0,10.0,0.007268712581240801,3.8467177534649883e-07,0.27579083061443693,0.3021446350348332,0.051896827439217794,0.9524133729741109,0.36762681383423135,0.0479889393413127,0.5208834093575934,8.580332265985483,0.6588188976129525
1.0,5125,45.0,96.0,10.0,0.00911201022248526,4.120058636238558e-07,1.3788009908070835,0.26535281616031237,0.055830657320379645,0.9118346594144159,0.2700675248516632,0.058996596995984946,0.4966055361085641,7.951930727357854,0.6656155768067283
1.0,5126,45.0,96.0,10.0,0.010407192754260802,3.942256155114626e-07,1.4058643335093755,0.2587820667371376,0.05149560960333836,0.9310008855929993,0.25883088742263344,0.04954913052686251,0.5245992722464128,7.643100557301522,0.6317158958513163
1.0,5127,45.0,96.0,10.0,0.010133967082444765,3.8393257784993885e-07,1.409462818956521,0.25625005114444516,0.05076646082134176,0.93700138671411,0.2596115654643395,0.04861525115736871,0.5289800210294328,7.707101842683268,0.6269029920276566
1.0,5128,45.0,96.0,10.0,0.007868527828108986,4.2281624608862734e-07,1.4026661913670346,0.28888453534840236,0.06978164752774758,0.4749129659096969,0.25441989631993334,0.057695021938922716,0.9161521655666897,8.333423795715055,0.6853274407219592
1.0,5129,45.0,96.0,10.0,0.008256917838924488,4.169113563698202e-07,1.3528229994093393,0.2564723741843248,0.05786289308411366,0.9129431568063502,0.28257819395202793,0.06730547586671339,0.48141802800180766,8.242561402476241,0.6851482260874999
1.0,5067,35.0,95.0,90.0,0.006076737791237174,3.9175439608573705e-07,0.27034047106312475,0.30275665970429766,0.05119824322508678,0.9505303911770784,0.3686155665851816,0.049204818887035255,0.5163885800153605,9.134766166927292,0.6546432186127064
1.0,5068,35.0,95.0,90.0,0.005622817406457894,3.8484111103897945e-07,0.27261024139034945,0.30119893877418824,0.052072741734413376,0.9482699573530602,0.36943141922513373,0.04901143104773302,0.5181309094040881,9.100782283572572,0.6561825005358739
1.0,5069,35.0,95.0,90.0,0.005830897562274086,3.92569091494685e-07,0.2710473542762468,0.3032442048484866,0.051953729705711986,0.9462173755840738,0.3699322731066092,0.04884176871524545,0.5154305693220581,9.117553923378452,0.6612228156969492
1.0,5105,45.0,95.0,90.0,0.008140808553994345,3.9090866776271524e-07,1.3679509594475538,0.2707008721757433,0.053641891691326805,0.9221713713754066,0.2673710205495545,0.054101261559930655,0.5089736118835078,7.98383948852396,0.6429171527174928
1.0,5106,45.0,95.0,90.0,0.006708660741458436,3.8482290879230757e-07,1.3771051700953354,0.26203592483444615,0.05356671961043586,0.9301506646954504,0.27572146005521675,0.06114079042720218,0.49685120413904066,8.49206617091658,0.6490194327616917
1.0,5107,45.0,95.0,90.0,0.006650889869376144,4.012903240826334e-07,1.3569047669759038,0.2644768645755749,0.05596554672696804,0.9183078459247027,0.27560082057676155,0.061734547510621546,0.4934919867286906,8.312332094613637,0.6665772441110347
1.0,5108,45.0,95.0,90.0,0.006144084334975894,4.1014156833291245e-07,1.4020251849435814,0.2809083963883947,0.06439393590432864,0.4849492521713664,0.2628366014571219,0.0557604225153171,0.9186506444465111,8.471695682067738,0.671738320303444
1.0,5109,45.0,95.0,90.0,0.008566573237985707,3.8987438670120184e-07,1.366633764970361,0.26185659387865784,0.05025541790656056,0.5212181413602344,0.26347367560486273,0.05104265674194723,0.9319608567247618,7.9196744164121435,0.6295280253256651
1.0,5110,45.0,95.0,90.0,0.00681604450009498,3.8559589575079454e-07,1.3435364090624997,0.2596708598892974,0.054806989710608774,0.9231279224059541,0.2761157231891324,0.061409472108757544,0.4964373759184994,8.550100202254802,0.6590179476466815
1.0,5111,45.0,95.0,90.0,0.008741574264466902,3.8668857572623477e-07,1.404717973621045,0.25740178431921074,0.050437172702993464,0.9387027730896428,0.2630715795431405,0.04965967207399064,0.5235521106947524,7.855394104604472,0.6281772480241204
1.0,5064,35.0,95.0,50.0,0.002978387402165324,4.5736888752102506e-07,0.2534329397640801,0.26774370409157516,0.0305026636138637,0.5644555613328692,0.20097430656637458,0.03380562562807363,0.9085726633600225,10.068847834922428,0.6091935803398378
1.0,5065,35.0,95.0,50.0,0.003938831476213115,4.642172516828418e-07,0.25501342111160585,0.20129901045071094,0.032716266993697715,0.9166324186960142,0.26668148321379664,0.028177648217827905,0.5717877040861233,9.912457543299691,0.6083194262207019
1.0,5066,35.0,95.0,50.0,0.013273008626061416,3.1373786262834485e-07,0.26726654096544544,0.057186581766785025,47.04561176404865,6.82611446380725e-24,0.46570778445098343,0.051440917534635096,0.5687864804394707,11.657789562988263,0.6589567573771485
1.0,5098,45.0,95.0,50.0,0.002372819400258715,4.5719265421811175e-07,1.4195550441683917,0.16109727103719015,0.031186143190103273,0.9216349321642743,0.1847223256061773,0.03113962976667651,0.5712885626108084,11.124171724874524,0.6000070284394389
1.0,5099,45.0,95.0,50.0,0.002341046190875587,4.5591870816464726e-07,1.4092601793876398,0.16101072668644484,0.03249318875485875,0.9152279428166334,0.18070293130721693,0.030548896177578694,0.5785697152991367,11.03966093276018,0.5969999926721797
1.0,5100,45.0,95.0,50.0,0.002363670990311525,4.640733253215197e-07,1.3655469199765655,0.15929087997640926,0.032192720748401474,0.9157011337847953,0.18303853517673918,0.03233080818064408,0.5689438202973585,11.178338937113606,0.6042393070903632
1.0,5101,45.0,95.0,50.0,0.0023205918048456306,4.670786198339398e-07,1.4123667034617846,0.15550425085885133,0.03222212525533932,0.9205950762902086,0.18700122042637846,0.0333221744613946,0.5655106522798096,11.210077135980407,0.6063321318935087
1.0,5102,45.0,95.0,50.0,0.002296295664322147,4.6347844092825745e-07,1.3495472272749511,0.15536032321510973,0.03148488078979216,0.9247427827462508,0.187674199828136,0.033129094355856745,0.5674036013782862,11.148293021488929,0.6037668124371606
1.0,5103,45.0,95.0,50.0,0.0022170447428111625,4.655355717486035e-07,1.3488053363200034,0.15416446027222744,0.030579881204305395,0.9299278824699231,0.18786162998329722,0.03231881248068767,0.569186328380878,11.160888971947776,0.6045938598337902
1.0,5104,45.0,95.0,50.0,0.0023103602549805497,4.6288667201782235e-07,1.4004466230603978,0.15393434223751906,0.032022012136523614,0.9230530260475059,0.18538964828437735,0.03179410495744488,0.5735204707193047,11.173908790851979,0.606644308254945
1.0,5061,35.0,95.0,40.0,0.011442733106929608,4.889446621159705e-07,0.24207475568825634,0.15675892569856517,0.034300883080373185,0.9561561620612733,0.3311950497233635,0.05321332173577402,0.4963854080494464,10.533655101656363,0.6487039561780855
1.0,5062,35.0,95.0,40.0,0.012242860323463523,4.522942789598706e-07,0.2572370215846666,0.19974476509275157,0.032095468116793986,0.9141764209793165,0.2589142717617758,0.026864950650807132,0.5785342323922097,9.678135713242758,0.5815962278542367
1.0,5063,35.0,95.0,40.0,0.012288044906078812,4.7235462326992855e-07,0.2520073319677474,0.19435054860016768,0.034949942517167334,0.9058004090028324,0.27568358614432453,0.03454363235203876,0.5455740595424468,9.688728192447513,0.6221030845761578
1.0,5091,45.0,95.0,40.0,0.00923929895947082,4.7334007872630237e-07,1.4239570548977132,0.14677016682060726,0.033111823661411556,0.930126363421307,0.2065392597914416,0.04664337804840129,0.5232630737811524,10.895735179382593,0.6251409151605276
1.0,5092,45.0,95.0,40.0,0.009637708090253388,4.597290782827387e-07,1.3971978873320636,0.15384461876711109,0.03221903636271777,0.9212026892760854,0.19360505903412856,0.03935444468642348,0.5433662900127874,11.124148798163544,0.6091801922533607
1.0,5093,45.0,95.0,40.0,0.010245395582275375,4.4927731543314084e-07,1.3755164327070248,0.15556514159785004,0.028059071841510762,0.940009686627288,0.17207196012776513,0.024834708354405526,0.6071918227945096,10.24250565482988,0.5668274409296482
1.0,5094,45.0,95.0,40.0,0.010797219600586239,4.376603892514562e-07,1.411363194653758,0.1526384172479246,0.02779781717260335,0.9444200650529884,0.17487395045492152,0.02499593441065341,0.6048340208717788,10.027707582665562,0.5652583485368127
1.0,5095,45.0,95.0,40.0,0.009587986936468063,4.7654111483776606e-07,1.349333796326167,0.1572519420207828,0.033258584474486895,0.9082849539088369,0.18962669564611678,0.03692074927932211,0.5487941451679036,10.652563919305209,0.6161457886002365
1.0,5096,45.0,95.0,40.0,0.009778277971078332,4.7036977825584327e-07,1.3472066122863946,0.14810511424008865,0.03212668817509767,0.9290812116721684,0.19542000160962628,0.03842206047657714,0.5494451328396835,10.654385470392954,0.6148614796986488
1.0,5097,45.0,95.0,40.0,0.010083291986187433,4.5213062543294067e-07,1.4141717272715706,0.15272044357672881,0.02872100491338841,0.9353375328344765,0.17516884652207915,0.025749317343999812,0.6000811844378054,10.466555916183392,0.571174317349137
1.0,5052,35.0,95.0,10.0,0.005919342327466974,4.001392847376856e-07,0.2701635491703854,0.30533937925502586,0.052390756092951,0.9456006400519704,0.37143832065942106,0.04980648537921648,0.5127209028032056,8.93361442100615,0.6663133954995175
1.0,5053,35.0,95.0,10.0,0.007037332172210529,3.916132328908252e-07,0.2744388742814036,0.30630084424131937,0.05136740752604129,0.9476200663776772,0.3629589589203374,0.046615157838207764,0.5229675344185838,8.709331926135462,0.6525036328837515
1.0,5054,35.0,95.0,10.0,0.005851320681374931,3.9249850382584645e-07,0.2741793466444913,0.30159775549409323,0.052806723355566916,0.9486860133941863,0.37271613623050637,0.05057662779445177,0.5137705272259239,8.940495613394333,0.6719771922745744
1.0,5070,45.0,95.0,10.0,0.008126662491390317,3.995423686256655e-07,1.405889294381897,0.27214799653135335,0.056070118315235895,0.9176624348621714,0.27776881111194124,0.0620314023484273,0.49047495233399213,8.066235019675762,0.6666627729291972
1.0,5071,45.0,95.0,10.0,0.009417655170972209,3.969389541535544e-07,1.3702635429815029,0.2701861923021112,0.05471524102290334,0.9211894799490699,0.27058118099564155,0.05631199408532605,0.5027318667208495,7.828891407728246,0.6544326697436522
1.0,5072,45.0,95.0,10.0,0.009104958141825261,3.8647891216499913e-07,1.37552709244825,0.26460845580106146,0.05298701071880727,0.9294328837012923,0.26491177557380285,0.053106991262709353,0.5149989862835677,8.03819531295033,0.6311334353295266
1.0,5073,45.0,95.0,10.0,0.010319554268254613,3.689916120885288e-07,1.382141602544346,0.26087387456740413,0.05079445547455245,0.5247252728671813,0.2632581828676946,0.05198228673011834,0.933763715890487,7.629357086460305,0.6279764241940055
1.0,5074,45.0,95.0,10.0,0.01012115391069146,3.8106385480177783e-07,1.3788429906296362,0.2636441178788031,0.051589811087515175,0.9344887011243601,0.2614276072797886,0.04916155375358028,0.5262864562540985,7.666456869068084,0.6257150812462008
1.0,5075,45.0,95.0,10.0,0.010044470198849905,3.8368353241623327e-07,1.3743301891610311,0.26286937451770254,0.05173834470151177,0.9319679891360779,0.2589528067784589,0.04868083147997305,0.5279083271915606,7.675780011017646,0.6228523383230518
1.0,5076,45.0,95.0,10.0,0.00797734895204218,4.1812503809323694e-07,1.3971406367450367,0.2595672358958884,0.05780122813806819,0.913156425542081,0.28824007191353884,0.07216657955372917,0.4710843687979445,8.3280220596507,0.6832527501738448
1.0,4973,25.0,94.0,90.0,0.007414529093138619,4.316465307433251e-07,0.3879126630389195,0.38855646818358974,0.05693006064440578,0.9440276891081426,0.5670736913279963,0.04404437142654555,0.5295247904305463,10.381041049611289,0.6631217590907685
1.0,4994,35.0,94.0,90.0,0.005755773539476958,3.884401906046474e-07,0.26803674385190557,0.3051896682541295,0.052153011809468644,0.9437846472897348,0.36505327345591904,0.0502400581403459,0.5141572247586026,9.085035279014846,0.658973958614154
1.0,4995,35.0,94.0,90.0,0.0058208312603813,3.8185632594241814e-07,0.269900745629489,0.3016021643186907,0.05150815692783588,0.9513025317903203,0.3673885839900079,0.048858355861669665,0.5185206565042028,9.019101207380558,0.6585764746997618
1.0,4996,35.0,94.0,90.0,0.005611219772307119,3.8339434334992813e-07,0.2700651051428311,0.30563831056368085,0.05160903286974188,0.9444986262716638,0.36338122575861864,0.04858801032310244,0.5174440746354065,9.108353699579494,0.6588277945373758
1.0,4997,35.0,94.0,90.0,0.005975690586291582,3.8506679915575896e-07,0.27019422184203096,0.30329294971291776,0.05138778361349643,0.9501808906150928,0.3693205222198651,0.049418569329260684,0.516310416907716,9.11106816414998,0.6536467911911645
1.0,5043,45.0,94.0,90.0,0.006593349990638019,3.8585822392932183e-07,1.3620778890783307,0.2829315389921974,0.06502881878744972,0.4844705762032199,0.27519069740922164,0.055618439051710725,0.923541638120048,8.472895294724706,0.6547802057495548
1.0,5044,45.0,94.0,90.0,0.007487292407871891,3.700779442716545e-07,1.4027184049285155,0.27234838915402776,0.05418542544263642,0.9302091952584508,0.2744988263371808,0.0602122234003816,0.5002039266270492,8.076432356739799,0.6500816522559035
1.0,5045,45.0,94.0,90.0,0.006020523190016906,4.025358527490729e-07,1.4784166504618537,0.2860072348464608,0.06671268471818012,0.48003078949306094,0.2716181624360623,0.055719628549082204,0.9232923551976048,8.568695968569816,0.6647141854576544
1.0,5046,45.0,94.0,90.0,0.007308645134503314,3.7865876872355625e-07,1.400080447650459,0.2720853315949856,0.05235613672354105,0.9328447664342935,0.2689772914410617,0.05601924587531956,0.5065269359813502,8.174437109238985,0.6283053777087186
1.0,5047,45.0,94.0,90.0,0.007269648726746749,3.9081284930615074e-07,1.4938918491789732,0.27348808784308437,0.05409633206380321,0.9241334815070473,0.2737686691708701,0.05817034473752285,0.4988874870539418,8.165042243860357,0.6476129283929948
1.0,5048,45.0,94.0,90.0,0.005977886984518149,4.029831921922764e-07,1.4641948936407858,0.27114711236813094,0.05494453824244568,0.9223605160512924,0.28199130406389766,0.06475280469783393,0.4825758043533041,8.520792467721078,0.6639803111888579
1.0,5049,45.0,94.0,90.0,0.007728476219340485,3.77336149897295e-07,1.3729045905673658,0.26800891416168804,0.05163185905940822,0.9338766193502196,0.2655819515366019,0.053744361214962184,0.5127601043526769,8.069713296905961,0.6250534416374983
1.0,5050,45.0,94.0,90.0,0.006327030949608736,3.9708155732296e-07,1.37607695338524,0.26847446260649027,0.05561309952674965,0.9214815847940838,0.2806436376514929,0.06439077459121118,0.48829845118759724,8.382610140113679,0.6646531822687343
1.0,5051,45.0,94.0,90.0,0.006164992733951303,4.0440713113235877e-07,1.3686093761204103,0.26689048367273566,0.056564036926046196,0.9201738778462801,0.2849834816420721,0.06790195929853232,0.4789447746793124,8.481337990069186,0.6701304909549012
1.0,4971,25.0,94.0,50.0,0.0026520020918256886,5.187801716250078e-07,0.36113511928345404,0.28660827299836117,0.04033767252358321,0.8592503620674813,0.41120338623326513,0.03516591035850297,0.5412397235892819,9.531149779494557,0.6355095059577238
1.0,4990,35.0,94.0,50.0,0.003604081218945296,4.626476916135001e-07,0.25085092798152236,0.26279419539755444,0.028565488151512185,0.5707731134018383,0.20435894574832164,0.03305903334426864,0.9128569280021843,9.8726030106765,0.6022834068993606
1.0,4991,35.0,94.0,50.0,0.003553799924110097,4.622707583019088e-07,0.2498727183917353,0.26341279539172996,0.029210781756786666,0.5671941530788978,0.20435832879373142,0.033113933018137295,0.9101621562797234,9.950872890515615,0.6042611515092629
1.0,4992,35.0,94.0,50.0,0.0029418949159769774,4.6507610436938666e-07,0.25124919516156824,0.2690124546683088,0.02944066954602627,0.5676840911593002,0.19941669125435182,0.032936146706616175,0.919210401596665,10.036795854453066,0.6089860400291839
1.0,4993,35.0,94.0,50.0,0.010724675584682963,3.3598984801032497e-07,0.27495921677837887,0.23550175730433018,20.831989032731094,0.9274627933498732,0.494460909004811,0.062290096628176146,0.5408029738673884,41.8377115445455,0.9634550081366636
1.0,5034,45.0,94.0,50.0,0.0034825671794696473,4.4756204800013466e-07,1.3668278890065533,0.16434790194741894,0.03157671571624274,0.9257614923389046,0.1825147672355461,0.030865666710320757,0.5775280643347779,10.809174378878067,0.5957322657600238
1.0,5035,45.0,94.0,50.0,0.003370627179800607,4.4262100435208403e-07,1.426758789323765,0.1653537408261735,0.030497504199373932,0.928324715100043,0.18002931658346932,0.03008039312513232,0.5800429252976902,10.821826100352869,0.5946110654210991
1.0,5036,45.0,94.0,50.0,0.0023584419749812643,4.418194496510939e-07,1.5272476629722787,0.16630074618307655,0.03206536031971879,0.9179345189107635,0.18387017457704133,0.03191873722361013,0.569630120721238,11.101761933779567,0.6037276522060858
1.0,5037,45.0,94.0,50.0,0.0023937584760253035,4.5753852001441246e-07,1.4362452045448966,0.16140118733947903,0.032713063871494565,0.9234440002502742,0.1908524317589471,0.035039467039732854,0.5578032446548097,11.216583672102402,0.6116379208175696
1.0,5038,45.0,94.0,50.0,0.0025054331946620678,4.50467593408491e-07,1.5274400894083089,0.16041423661528081,0.03227828592134891,0.9254482188194468,0.18981285094744219,0.0342939131067526,0.5634110723279524,11.073872110126684,0.6065731355106019
1.0,5039,45.0,94.0,50.0,0.0028249667853670534,4.447371705413337e-07,1.4550147182298394,0.16127306690609122,0.03099741580521866,0.9280682596148572,0.1830109987911856,0.030744470448074407,0.5789823978342791,10.947167208327755,0.5950275099587591
1.0,5040,45.0,94.0,50.0,0.0025269171729567276,4.5215356806653693e-07,1.3792086782626047,0.16361151737548493,0.03190989886321755,0.9165799820163419,0.18122041480091702,0.031376245456830675,0.5736787228368996,11.0422363392447,0.5989555812609788
1.0,5041,45.0,94.0,50.0,0.0024221633401970027,4.5572864620562485e-07,1.3772532106448026,0.16066934361313545,0.03249320279311891,0.9163931266467031,0.1871844095438188,0.03438798516025981,0.5624722182048403,11.102847612149668,0.6072845559544294
1.0,5042,45.0,94.0,50.0,0.002317634599403998,4.492253972365861e-07,1.421533390432831,0.16457263819225118,0.032504523318313716,0.9121280708279066,0.18001589630258727,0.03085390388891835,0.5762306155651657,11.072003981452932,0.6036232241105514
1.0,4970,25.0,94.0,40.0,0.014777552771712861,5.434221139528125e-07,0.34902316908850506,0.1738354620221376,0.040318910451699115,0.9554408102861442,0.5599082952995196,0.060133708346690996,0.4781412460171561,10.449350131079795,0.7001759223740546
1.0,4986,35.0,94.0,40.0,0.01215375339943587,4.670870639428769e-07,0.24920726750776523,0.2771697531697187,0.034011310271718324,0.5522672136723087,0.19064264009242338,0.03389248473043441,0.9229392545791475,9.56294698355593,0.6193029985602583
1.0,4987,35.0,94.0,40.0,0.011390919488762535,4.906918891259364e-07,0.23872197578296606,0.32745878640226295,0.05277558684046759,0.4972742441458212,0.16047428189394636,0.03425442796547755,0.953220977203087,10.426794206837952,0.6480914747825143
1.0,4988,35.0,94.0,40.0,0.012104928975642934,4.6007333533055243e-07,0.25189487258264825,0.2007355183720055,0.032024978448761426,0.9148925312610229,0.26081930623311983,0.028589671566301635,0.5698312679521549,9.780773903350594,0.5884503626641521
1.0,4989,35.0,94.0,40.0,0.011880562591001696,4.879361956859027e-07,0.24588074873890625,0.1892116974821649,0.03495080471055104,0.9148540983955155,0.2886277327916175,0.038443339215482625,0.5316064005321064,9.779205169791537,0.6279565764540941
1.0,5025,45.0,94.0,40.0,0.01010792237635406,4.351502863578715e-07,1.3663266328748351,0.15904602737539827,0.028387052520704257,0.9473213359910284,0.17879283967870652,0.0269958955584406,0.5951501934553383,10.310601661792427,0.5699023391296202
1.0,5026,45.0,94.0,40.0,0.010680758245782565,4.356150323870667e-07,1.427203286870353,0.1612794705121852,0.02858938339154175,0.94202708431586,0.17488370379918722,0.02491235623622495,0.6039489848158474,9.961686927557688,0.56857833355263
1.0,5027,45.0,94.0,40.0,0.009602292089899345,4.3850950572825466e-07,1.5301264763178812,0.16356407803539955,0.030042212198124335,0.9295884232741811,0.1784645981691556,0.028662458768687588,0.5846362802353751,10.668451503785105,0.5841510228158913
1.0,5028,45.0,94.0,40.0,0.010011911317633813,4.506439853808041e-07,1.4416968902115643,0.16171731851792412,0.03174739688013264,0.9241779139635233,0.18543833090943965,0.03356598714109221,0.5637826213556538,10.304116999431683,0.6047926795212744
1.0,5029,45.0,94.0,40.0,0.00959332855018452,4.5263432721531103e-07,1.5264321215607077,0.15926656813388215,0.03157608256325945,0.9260525828926282,0.18789563702967968,0.0345246007565773,0.560863714241384,10.885826937872686,0.5955883181843183
1.0,5030,45.0,94.0,40.0,0.01022848322932317,4.539592893151273e-07,1.4443622252355726,0.16665824529091447,0.03282780182821292,0.9066488075474758,0.17769779816107237,0.02981772544182053,0.5763781407750801,10.246884802318727,0.6000427375488068
1.0,5031,45.0,94.0,40.0,0.010706783515801588,4.3135384290538216e-07,1.3829860409485621,0.15812677385680557,0.0286088524529396,0.940513497501377,0.17299786788217947,0.024782492481492228,0.6091240344802058,9.997730869666968,0.5695560211084207
1.0,5032,45.0,94.0,40.0,0.009491461191939773,4.817958448762968e-07,1.373800800746567,0.14473316844577713,0.033429814025187764,0.93187646066647,0.21808985146212972,0.05395182201940796,0.5011812590476493,11.207279543042839,0.6316918745916514
1.0,5033,45.0,94.0,40.0,0.009367965533612365,4.77186978211763e-07,1.412868546464493,0.13897265461770933,0.03295640260007006,0.9421380782037091,0.22068278990013504,0.057294636997645046,0.4982439933710763,11.207433251095553,0.6306858276892253
1.0,4967,25.0,94.0,10.0,0.008108774834045016,4.344351820902403e-07,0.3860332081278321,0.3884452154905761,0.0576409977565453,0.9465307165256373,0.5706788237536333,0.044480296093783435,0.5273776235653017,10.222429609145152,0.6501814299895677
1.0,4974,35.0,94.0,10.0,0.005793961939039902,3.8668338316402053e-07,0.2678495350873464,0.30353107528097606,0.052397886486215066,0.9471122107156215,0.36991496349564684,0.05163907665054669,0.5105784302552484,8.97749764776878,0.6619816816253312
1.0,4975,35.0,94.0,10.0,0.0071565458202351075,3.836468359120826e-07,0.27093986453669006,0.306036609432328,0.0506872072679733,0.9504295009675785,0.36050558383367104,0.04667704836716866,0.5223428096993824,8.685448163704516,0.6456681346038643
1.0,4976,35.0,94.0,10.0,0.005810909267826591,3.87665145219552e-07,0.2709249986609807,0.30197384858652054,0.05229837281842635,0.9497349848268624,0.3711472490832298,0.050028613279679106,0.5165547025620567,8.989329149093692,0.6598887709088059
1.0,4977,35.0,94.0,10.0,0.005798086221907074,3.9371227398987487e-07,0.2691277218808143,0.3037430277517048,0.05192505622202912,0.9499423065327431,0.3735819130729227,0.04985034610922532,0.5134197350970982,8.980806214116885,0.6658392677670334
1.0,4998,45.0,94.0,10.0,0.008243996424707127,4.0945478077557257e-07,1.357765056156934,0.2731655443919106,0.05769692132017466,0.9217272113077639,0.297612885968754,0.07754735332184218,0.460214764503366,8.48945444492014,0.6747121682874507
1.0,4999,45.0,94.0,10.0,0.009939900866843758,3.692976491991469e-07,1.3796073068781072,0.27585820162231073,0.05197951351378071,0.9335422451144987,0.2641996805945538,0.05230298739993308,0.5154391056608248,7.644452577943933,0.6147809031844281
1.0,5000,45.0,94.0,10.0,0.009441589515248908,3.7581504446805384e-07,1.5307011923335374,0.2758628251382427,0.05314091663528889,0.9307530052378349,0.27069443147163036,0.05553653542314178,0.5069925136931132,7.772185825460759,0.640776756578243
1.0,5001,45.0,94.0,10.0,0.008390875556879625,3.899878469831574e-07,1.4329070965948079,0.27146474786798686,0.057585857321836076,0.9200169286570455,0.29198683495613026,0.0742905535773202,0.468043942880715,8.517921647817433,0.6716565828797727
1.0,5002,45.0,94.0,10.0,0.008768646716944517,3.816472991362797e-07,1.495890888132934,0.2743590122035007,0.055169856435529144,0.9236755285085456,0.27416219926217705,0.05982429625185396,0.4988095614341115,7.939983735807653,0.6532619998874891
1.0,5003,45.0,94.0,10.0,0.010222635341004569,3.8182124941269054e-07,1.3942105595970422,0.2738673763604443,0.0529105947029769,0.9282399766927166,0.26502167749477185,0.05362511815111226,0.511970531331256,7.639354227706915,0.6325798238691843
1.0,5004,45.0,94.0,10.0,0.010172479672341313,3.6974663084818326e-07,1.3620475398493115,0.27081876992482506,0.052006204080024154,0.9326069412240453,0.26163440883549444,0.051810553946360374,0.5193528477563684,7.63332385870061,0.6184722562948695
1.0,5005,45.0,94.0,10.0,0.008098206280387892,4.0260244951480175e-07,1.3734626702545603,0.275605792215084,0.0567653663012339,0.9128023729776593,0.27656522008149026,0.061751281298519804,0.49093897918791884,8.09323137942708,0.6672555154104353
1.0,5006,45.0,94.0,10.0,0.009281068879251465,3.781098002002885e-07,1.3969013953980964,0.26760411572986453,0.051453623302365595,0.9372890673884271,0.2656659334726362,0.05276704096004668,0.5162616878683953,7.87054433592479,0.622858867487859
1.0,4857,25.0,93.0,90.0,0.0079212682083104,4.2964219939074457e-07,0.3891923394539676,0.3845601553042872,0.05709691560114835,0.944103492917116,0.5661298410295671,0.04388402003549127,0.5295587281678464,10.175487477386666,0.6690765594050635
1.0,4858,25.0,93.0,90.0,0.007088745975816643,4.302838092289128e-07,0.38735385516988785,0.38394534946416287,0.05743353189333175,0.9444643968573649,0.5707050666044915,0.04378397861750733,0.5292246851282988,10.361748301264443,0.6714207338902322
1.0,4884,35.0,93.0,90.0,0.006088724761657621,3.8054384199842627e-07,0.2667324137827433,0.3083361479641666,0.05150233412674707,0.946806551209971,0.3643078134427155,0.05007005122172544,0.5145516496185013,9.084854676006994,0.6505617007714932
1.0,4885,35.0,93.0,90.0,0.006313707340816971,3.781533515433433e-07,0.2669899628179294,0.3074313505378517,0.05144646720975417,0.9480710190928641,0.3646600787329238,0.04952389307143941,0.5157019974402007,9.041533746993968,0.6474772403699738
1.0,4886,35.0,93.0,90.0,0.006258732348489043,3.826643535689755e-07,0.2671290789568185,0.30642654735243813,0.05084604197366454,0.9513046850604754,0.36582032073973264,0.048460487264779493,0.518199880879622,9.020463142824672,0.6423082766297818
